Repository: fly2mars/MFRPPO

# MFRPPO
Enhanced Mechanical Properties of 3D Printed Composites via Continuous Metal Fiber Reinforcement and Process Parameter Optimization

File: experimental_data/tensile_specimen_test_data/tensile_test_data/Tensile results.txt
引伸计（Y）标距50-----------没有引伸计的标距120             N-没拉断
样件                 最大载荷N                                                                      最大应力MPa                                        模量GPa                                                       破坏时应变%

样件0(0)	         637.609/818.81/816.007/781.302/819.091                  35/45/44.8/42.9/45                               0.696/0.726/0.676/0.782/0.679                       7/15.2/N/11.6/N               1/2/3/4/5

样件1(0.3)         2320.475/2469.284/2415.286/2351.131/2416.250       118.999/126.630/123.9/120.6/123.91     0.335/20.763/8.417/7.715/18.854/15.779        11.925/11.880/44.7/14.0/15.779              1/2(no Y)/3/4/5(no Y，无加强片)          

样件2(0.2)         2978.858/3114.321/3204.507/3065.659/3123.185       163.7/171.1/176.1/168.443/171.604       12.365/6.996/9.418/26.409/24.961                 15.1/40.7/56.5/13.722/21.272                 1(无加强片)/2/3/4(no Y，无加强片)/5(no Y)

样件3(0.15)       4097.487/4368.127/4389.15/4110.948/4163.545         225.1/240/241.2/225.876/228.766        10.235/16.322/9.967/32.093/31.193                  25.329/67.491/58.338/15.003/19.247              1(无加强片)/2/3/4(no Y，无加强片)/5(no Y)

样件4(0.13)       4958.194/4985.197/5060.063/4946.537/5195.446        254.3/255.7/259.5/253.669/266.443     11.907/14.713/13.498/35.283/34.586            27.369/34.186/39.372/15.6/29.006               1(无加强片)/2/3/4(no Y，无加强片)/5(no Y)

样件5(0.1)         5798.201/5659.147/5605.722/5802.886/5344.552        318.582/310.942/308/318.8/293.7         45.127/46.921/  /12.113/62.5                     24.747/17.477/  /30.796         1(no Y)/2(no Y)/3(无加强片)/4(Y)/5(无加强片)

均值 (去掉最大最小)     
                          载荷(N)            抗拉强度(MPa)         拉伸模量(GPa)
样件0(0)            805.37                  44.23				0.7
样件1(0.3)         2394.22               122.80			14.35
样件2(0.2)         3101.06                170.38			25.68
样件3(0.15)       4214.21                231.55			31.643
样件4(0.13)       5001.15                256.29			34.93
样件5(0.1)         5687.69                312.51			46.02
